Repository: mohamedaitaniba/geopolymer-ceb-predictor

## 📋 Project Overview

Compressed Earth Blocks (CEBs) stabilized with alkali-activated binders (geopolymers) present a highly ecological, low-carbon alternative to traditional cement-stabilized bricks. However, designing these mixes is complex due to the highly variable nature of soil composition (clay, silt, sand fractions) and the sensitive chemical balances of the alkali activators.

To solve this, I compiled a database of mix designs from academic literature and built an **ensemble-based Machine Learning application** that models and predicts two key performance indicators:
1. **Unconfined Compressive Strength (UCS)** — ensuring structural integrity.
2.

File: data/CEB_model_ready.csv (part 2 of 3)
Entry ID,Mix ID,First Author,Year,paper_id,Country / Region,Clay_pct,Silt_pct,Sand_pct,Gravel_pct,Soil Classification,Liquid_Limit_pct,Plastic_Limit_pct,Plasticity_Index_pct,Linear Shrinkage (%),Soil_SiO2_pct,Soil_Al2O3_pct,Soil_Fe2O3_pct,Soil_CaO_pct,Soil_MgO_pct,Soil_K2O_pct,Soil_Na2O_pct,Primary Precursor Type,Precursor_Family,Precursor_Content_pct,Secondary Precursor Type,Secondary Precursor Content (%),Precursor_SiO2_Al2O3_ratio,Precursor_CaO_pct,Activator Nature,Activator_Simple,Activator Type,NaOH_Concentration_molL,Silica_Modulus_SiO2_Na2O,Liquid_Binder_Ratio,Activator_Precursor_Ratio,Conv. Stabilizer Type,Conv. Stabilizer Content (%),Water Content at Comp. (%),Compaction Pressure (MPa),Dry Density (kg/m³),Curing Age at Test (d),Curing Condition,Test Standard,UCS_Dry_MPa,UCS_7d_MPa,UCS_28d_MPa,UCS_OtherAge_MPa,UCS_best_available_MPa,UCS_age_source,Water_Absorption_24h_pct
124,FA80-RH-0.5,Hany,2021.0,Hany_2021.0,"Egypt (New Cairo soil; bricks manufactured in Abu Rawash, Cairo)",5.59,12.11,77.09,5.22,N/A (described only as sandy soil; no USCS/AASHTO class given),,,0.0,,,,,,,,,Fly Ash (FA),Fly Ash,8.0,,,2.01,2.04,Alkaline,Alkaline,"NaOH + Na2SiO3 (combined, ratio 1:2)",14.0,44.03,,0.25,Cement,2.0,,16.0,1960.0,,"Covered with plastic sheets 48 h, then wet burlap + plastic sheet until test age (28 d, except as-received UCS also at 7 d)","ECRE (Egyptian Code for Rammed Earth); ASTM C1314 (masonry prism); ASTM C270 / C109 (mortar); ISO 22007-2 (thermal, hot-disk)",,5.15,9.24,,9.24,UCS – 28d (MPa),7.0
125,Treatment 1,Villapa,,Villapa_unknown,Philippines,,,,,Silty clay,,,,,,,,,,,,Coconut Husk Ash,Other,4.0,Rice Husk Ash,4.0,,,Sea water,Sea water,Sea water,,,0.25,0.25,,0.0,,,,7.0,Air-dried,ASTM C129,,10.23,20.07,14.0,20.07,UCS – 28d (MPa),
126,Treatment 2,Villapa,,Villapa_unknown,Philippines,,,,,Silty clay,,,,,,,,,,,,Coconut Husk Ash,Other,8.0,Rice Husk Ash,8.0,,,Sea water,Sea water,Sea water,,,0.25,0.25,,0.0,,,,7.0,Air-dried,ASTM C129,,8.13,8.6,14.0,8.6,UCS – 28d (MPa),
127,Treatment 3,Villapa,,Villapa_unknown,Philippines,,,,,Silty clay,,,,,,,,,,,,Coconut Husk Ash,Other,12.0,Rice Husk Ash,12.0,,,Sea water,Sea water,Sea water,,,0.25,0.25,,0.0,,,,7.0,Air-dried,ASTM C129,,5.53,7.07,14.0,7.07,UCS – 28d (MPa),
128,LAGP,Mimboe,2020.0,Mimboe_2020.0,"Cameroon (Mekak locality, near Yaoundé)",33.3,64.9,1.8,,,56.28,35.32,20.96,,52.3,21.68,10.68,0.08,0.12,0.31,,"Calcined laterite (CLA, 700 °C/4h)",Other,0.0,,,4.09,0.08,Acidic,Acidic,"Phosphoric acid solution (H₃PO₄, diluted to 58 wt%)",,,0.74,,,,7.4,15.0,2128.0,9.0,Sealed (plastic bag) 7d @ 25±3°C + oven 48h @ 65°C; +24h water immersion @25±3°C for wet test,ASTM D4318 (Atterberg); ASTM D422 (grain size); ASTM C642-06 (water absorption/density),18.0,,,,18.0,UCS – Dry (MPa),9.83
129,LA5,Mimboe,2020.0,Mimboe_2020.0,"Cameroon (Mekak locality, near Yaoundé)",33.3,64.9,1.8,,,56.28,35.32,20.96,,52.3,21.68,10.68,0.08,0.12,0.31,,"Calcined laterite (CLA, 700 °C/4h)",Other,5.0,,,4.09,0.08,Acidic,Acidic,"Phosphoric acid solution (H₃PO₄, diluted to 58 wt%)",,,1.19,0.8,,,10.7,15.0,1980.0,9.0,Sealed (plastic bag) 7d @ 25±3°C + oven 48h @ 65°C; +24h water immersion @25±3°C for wet test,ASTM D4318 (Atterberg); ASTM D422 (grain size); ASTM C642-06 (water absorption/density),17.0,,,,17.0,UCS – Dry (MPa),14.18
130,LA10,Mimboe,2020.0,Mimboe_2020.0,"Cameroon (Mekak locality, near Yaoundé)",33.3,64.9,1.8,,,56.28,35.32,20.96,,52.3,21.68,10.68,0.08,0.12,0.31,,"Calcined laterite (CLA, 700 °C/4h)",Other,10.0,,,4.09,0.08,Acidic,Acidic,"Phosphoric acid solution (H₃PO₄, diluted to 58 wt%)",,,0.51,0.8,,,9.1,15.0,1957.0,9.0,Sealed (plastic bag) 7d @ 25±3°C + oven 48h @ 65°C; +24h water immersion @25±3°C for wet test,ASTM D4318 (Atterberg); ASTM D422 (grain size); ASTM C642-06 (water absorption/density),28.5,,,,28.5,UCS – Dry (MPa),12.32
131,LA15,Mimboe,2020.0,Mimboe_2020.0,"Cameroon (Mekak locality, near Yaoundé)",33.3,64.9,1.8,,,56.28,35.32,20.96,,52.3,21.68,10.68,0.08,0.12,0.31,,"Calcined laterite (CLA, 700 °C/4h)",Other,15.0,,,4.09,0.08,Acidic,Acidic,"Phosphoric acid solution (H₃PO₄, diluted to 58 wt%)",,,0.27,0.8,,,7.4,15.0,1918.0,9.0,Sealed (plastic bag) 7d @ 25±3°C + oven 48h @ 65°C; +24h water immersion @25±3°C for wet test,ASTM D4318 (Atterberg); ASTM D422 (grain size); ASTM C642-06 (water absorption/density),32.0,,,,32.0,UCS – Dry (MPa),11.4
132,LA20,Mimboe,2020.0,Mimboe_2020.0,"Cameroon (Mekak locality, near Yaoundé)",33.3,64.9,1.8,,,56.28,35.32,20.96,,52.3,21.68,10.68,0.08,0.12,0.31,,"Calcined laterite (CLA, 700 °C/4h)",Other,20.0,,,4.09,0.08,Acidic,Acidic,"Phosphoric acid solution (H₃PO₄, diluted to 58 wt%)",,,0.16,0.8,,,5.6,15.0,1857.0,9.0,Sealed (plastic bag) 7d @ 25±3°C + oven 48h @ 65°C; +24h water immersion @25±3°C for wet test,ASTM D4318 (Atterberg); ASTM D422 (grain size); ASTM C642-06 (water absorption/density),38.3,,,,38.3,UCS – Dry (MPa),9.36
133,RE-CDW-CL,Narayanaswamy,2020.0,Narayanaswamy_2020.0,"India (Bengaluru, Karnataka) – materials & specimens; long-term (Series 2) retesting at Univ. of Bath, UK",25.0,17.0,55.0,3.0,,34.4,20.2,14.2,,,,,,,,,,,,,,1.46,,,None/NA,,,,,,Portland Cement (Grade 53) + Hydrated Lime,7.0,10.0,,1900.0,28.0,"Moist-cured under damp burlap, 28 days",N/A (no specific compression-test code cited; BS EN 1996:2005 used only for fk prediction; BS EN 772-1:2011 shape factor for normalisation),,,3.06,3.5,3.06,UCS – 28d (MPa),12.7
134,RE-MS-CL,Narayanaswamy,2020.0,Narayanaswamy_2020.0,"India (Bengaluru, Karnataka) – materials & specimens; long-term (Series 2) retesting at Univ. of Bath, UK",25.0,17.0,55.0,3.0,,34.4,20.2,14.2,,,,,,,,,,,,,,1.46,,,None/NA,,,,,,Portland Cement (Grade 53) + Hydrated Lime,7.0,10.0,,1905.0,28.0,"Moist-cured under damp burlap, 28 days",N/A (no specific compression-test code cited; BS EN 1996:2005 used only for fk prediction; BS EN 772-1:2011 shape factor for normalisation),,,2.7,3.2,2.7,UCS – 28d (MPa),12.0
135,RE-PGBS-CL,Narayanaswamy,2020.0,Narayanaswamy_2020.0,"India (Bengaluru, Karnataka) – materials & specimens; long-term (Series 2) retesting at Univ. of Bath, UK",25.0,17.0,55.0,3.0,,34.4,20.2,14.2,,,,,,,,,,,,,,1.46,,,None/NA,,,,,,Portland Cement (Grade 53) + Hydrated Lime,7.0,10.0,,1915.0,28.0,"Moist-cured under damp burlap, 28 days",N/A (no specific compression-test code cited; BS EN 1996:2005 used only for fk prediction; BS EN 772-1:2011 shape factor for normalisation),,,4.05,4.1,4.05,UCS – 28d (MPa),11.0
136,RE-CDW-AA,Narayanaswamy,2020.0,Narayanaswamy_2020.0,"India (Bengaluru, Karnataka) – materials & specimens; long-term (Series 2) retesting at Univ. of Bath, UK",25.0,17.0,55.0,3.0,,34.4,20.2,14.2,,,,,,,,,"Fly Ash (FA, from Raichur Thermal Power Plant)",Fly Ash,15.0,,,1.46,,Alkaline,Alkaline,NaOH,12.0,,0.67,0.67,,,10.0,,1890.0,3.0,"Heat-cured at 80 °C for 3 days (72 h), then air-dried in laboratory (≥28 days before initial test)",N/A (no specific compression-test code cited; BS EN 1996:2005 used only for fk prediction; BS EN 772-1:2011 shape factor for normalisation),,,31.0,6.9,31.0,UCS – 28d (MPa),12.3
137,RE-MS-AA,Narayanaswamy,2020.0,Narayanaswamy_2020.0,"India (Bengaluru, Karnataka) – materials & specimens; long-term (Series 2) retesting at Univ. of Bath, UK",25.0,17.0,55.0,3.0,,34.4,20.2,14.2,,,,,,,,,"Fly Ash (FA, from Raichur Thermal Power Plant)",Fly Ash,15.0,,,1.46,,Alkaline,Alkaline,NaOH,12.0,,0.67,0.67,,,10.0,,1900.0,3.0,"Heat-cured at 80 °C for 3 days (72 h), then air-dried in laboratory (≥28 days before initial test)",N/A (no specific compression-test code cited; BS EN 1996:2005 used only for fk prediction; BS EN 772-1:2011 shape factor for normalisation),,,31.0,6.0,31.0,UCS – 28d (MPa),11.4
138,RE-PGBS-AA,Narayanaswamy,2020.0,Narayanaswamy_2020.0,"India (Bengaluru, Karnataka) – materials & specimens; long-term (Series 2) retesting at Univ. of Bath, UK",25.0,17.0,55.0,3.0,,34.4,20.2,14.2,,,,,,,,,"Fly Ash (FA, from Raichur Thermal Power Plant)",Fly Ash,15.0,,,1.46,,Alkaline,Alkaline,NaOH,12.0,,0.67,0.67,,,10.0,,1915.0,3.0,"Heat-cured at 80 °C for 3 days (72 h), then air-dried in laboratory (≥28 days before initial test)",N/A (no specific compression-test code cited; BS EN 1996:2005 used only for fk prediction; BS EN 772-1:2011 shape factor for normalisation),,,31.0,14.2,31.0,UCS – 28d (MPa),10.7
139,CEB-CDW-CL,Narayanaswamy,2020.0,Narayanaswamy_2020.0,"India (Bengaluru, Karnataka) – materials & specimens; long-term (Series 2) retesting at Univ. of Bath, UK",25.0,17.0,55.0,3.0,,34.4,20.2,14.2,,,,,,,,,,,,,,1.46,,,None/NA,,,,,,Portland Cement (Grade 53) + Hydrated Lime,7.0,10.0,,1940.0,28.0,"Moist-cured under damp burlap, 28 days",N/A (no specific compression-test code cited; BS EN 1996:2005 used only for fk prediction; BS EN 772-1:2011 shape factor for normalisation),,,6.7,9.1,6.7,UCS – 28d (MPa),13.9
140,CEB-MS-CL,Narayanaswamy,2020.0,Narayanaswamy_2020.0,"India (Bengaluru, Karnataka) – materials & specimens; long-term (Series 2) retesting at Univ. of Bath, UK",25.0,17.0,55.0,3.0,,34.4,20.2,14.2,,,,,,,,,,,,,,1.46,,,None/NA,,,,,,Portland Cement (Grade 53) + Hydrated Lime,7.0,10.0,,1950.0,28.0,"Moist-cured under damp burlap, 28 days",N/A (no specific compression-test code cited; BS EN 1996:2005 used only for fk prediction; BS EN 772-1:2011 shape factor for normalisation),,,7.8,9.3,7.8,UCS – 28d (MPa),12.1
141,CEB-PGBS-CL,Narayanaswamy,2020.0,Narayanaswamy_2020.0,"India (Bengaluru, Karnataka) – materials & specimens; long-term (Series 2) retesting at Univ. of Bath, UK",25.0,17.0,55.0,3.0,,34.4,20.2,14.2,,,,,,,,,,,,,,1.46,,,None/NA,,,,,,Portland Cement (Grade 53) + Hydrated Lime,7.0,10.0,,1880.0,28.0,"Moist-cured under damp burlap, 28 days",N/A (no specific compression-test code cited; BS EN 1996:2005 used only for fk prediction; BS EN 772-1:2011 shape factor for normalisation),,,8.9,11.6,8.9,UCS – 28d (MPa),14.2
142,CEB-CDW-AA,Narayanaswamy,2020.0,Narayanaswamy_2020.0,"India (Bengaluru, Karnataka) – materials & specimens; long-term (Series 2) retesting at Univ. of Bath, UK",25.0,17.0,55.0,3.0,,34.4,20.2,14.2,,,,,,,,,"Fly Ash (FA, from Raichur Thermal Power Plant)",Fly Ash,15.0,,,1.46,,Alkaline,Alkaline,NaOH,12.0,,0.67,0.67,,,10.0,,1955.0,31.0,"Heat-cured at 80 °C for 3 days (72 h), then air-dried in laboratory (≥28 days before initial test)",N/A (no specific compression-test code cited; BS EN 1996:2005 used only for fk prediction; BS EN 772-1:2011 shape factor for normalisation),,,31.0,19.1,31.0,UCS – 28d (MPa),12.3
143,CEB-MS-AA,Narayanaswamy,2020.0,Narayanaswamy_2020.0,"India (Bengaluru, Karnataka) – materials & specimens; long-term (Series 2) retesting at Univ. of Bath, UK",25.0,17.0,55.0,3.0,,34.4,20.2,14.2,,,,,,,,,"Fly Ash (FA, from Raichur Thermal Power Plant)",Fly Ash,15.0,,,1.46,,Alkaline,Alkaline,NaOH,12.0,,0.67,0.67,,,10.0,,1985.0,31.0,"Heat-cured at 80 °C for 3 days (72 h), then air-dried in laboratory (≥28 days before initial test)",N/A (no specific compression-test code cited; BS EN 1996:2005 used only for fk prediction; BS EN 772-1:2011 shape factor for normalisation),,,31.0,24.0,31.0,UCS – 28d (MPa),10.9
144,CEB-PGBS-AA,Narayanaswamy,2020.0,Narayanaswamy_2020.0,"India (Bengaluru, Karnataka) – materials & specimens; long-term (Series 2) retesting at Univ. of Bath, UK",25.0,17.0,55.0,3.0,,34.4,20.2,14.2,,,,,,,,,"Fly Ash (FA, from Raichur Thermal Power Plant)",Fly Ash,15.0,,,1.46,,Alkaline,Alkaline,NaOH,12.0,,0.67,0.67,,,10.0,,1945.0,31.0,"Heat-cured at 80 °C for 3 days (72 h), then air-dried in laboratory (≥28 days before initial test)",N/A (no specific compression-test code cited; BS EN 1996:2005 used only for fk prediction; BS EN 772-1:2011 shape factor for normalisation),,,31.0,27.9,31.0,UCS – 28d (MPa),11.1
145,MP-CDW-CL,Narayanaswamy,2020.0,Narayanaswamy_2020.0,"India (Bengaluru, Karnataka) – materials & specimens; long-term (Series 2) retesting at Univ. of Bath, UK",25.0,17.0,55.0,3.0,,34.4,20.2,14.2,,,,,,,,,,,,,,1.46,,,None/NA,,,,,,Portland Cement (Grade 53) + Hydrated Lime,7.0,10.0,,,28.0,"Moist-cured under damp burlap, 28 days",N/A (no specific compression-test code cited; BS EN 1996:2005 used only for fk prediction; BS EN 772-1:2011 shape factor for normalisation),,,4.76,,4.76,UCS – 28d (MPa),
146,MP-MS-CL,Narayanaswamy,2020.0,Narayanaswamy_2020.0,"India (Bengaluru, Karnataka) – materials & specimens; long-term (Series 2) retesting at Univ. of Bath, UK",25.0,17.0,55.0,3.0,,34.4,20.2,14.2,,,,,,,,,,,,,,1.46,,,None/NA,,,,,,Portland Cement (Grade 53) + Hydrated Lime,7.0,10.0,,,28.0,"Moist-cured under damp burlap, 28 days",N/A (no specific compression-test code cited; BS EN 1996:2005 used only for fk prediction; BS EN 772-1:2011 shape factor for normalisation),,,5.62,,5.62,UCS – 28d (MPa),
147,MP-PGBS-CL,Narayanaswamy,2020.0,Narayanaswamy_2020.0,"India (Bengaluru, Karnataka) – materials & specimens; long-term (Series 2) retesting at Univ. of Bath, UK",25.0,17.0,55.0,3.0,,34.4,20.2,14.2,,,,,,,,,,,,,,1.46,,,None/NA,,,,,,Portland Cement (Grade 53) + Hydrated Lime,7.0,10.0,,,28.0,"Moist-cured under damp burlap, 28 days",N/A (no specific compression-test code cited; BS EN 1996:2005 used only for fk prediction; BS EN 772-1:2011 shape factor for normalisation),,,6.92,,6.92,UCS – 28d (MPa),
148,MP-CDW-AA,Narayanaswamy,2020.0,Narayanaswamy_2020.0,"India (Bengaluru, Karnataka) – materials & specimens; long-term (Series 2) retesting at Univ. of Bath, UK",25.0,17.0,55.0,3.0,,34.4,20.2,14.2,,,,,,,,,"Fly Ash (FA, from Raichur Thermal Power Plant)",Fly Ash,15.0,,,1.46,,Alkaline,Alkaline,NaOH,12.0,,0.67,0.67,,,10.0,,,28.0,"Heat-cured at 80 °C for 3 days (72 h), then air-dried in laboratory (≥28 days before initial test)",N/A (no specific compression-test code cited; BS EN 1996:2005 used only for fk prediction; BS EN 772-1:2011 shape factor for normalisation),,,8.15,,8.15,UCS – 28d (MPa),
149,MP-MS-AA,Narayanaswamy,2020.0,Narayanaswamy_2020.0,"India (Bengaluru, Karnataka) – materials & specimens; long-term (Series 2) retesting at Univ. of Bath, UK",25.0,17.0,55.0,3.0,,34.4,20.2,14.2,,,,,,,,,"Fly Ash (FA, from Raichur Thermal Power Plant)",Fly Ash,15.0,,,1.46,,Alkaline,Alkaline,NaOH,12.0,,0.67,0.67,,,10.0,,,28.0,"Heat-cured at 80 °C for 3 days (72 h), then air-dried in laboratory (≥28 days before initial test)",N/A (no specific compression-test code cited; BS EN 1996:2005 used only for fk prediction; BS EN 772-1:2011 shape factor for normalisation),,,8.61,,8.61,UCS – 28d (MPa),
150,MP-PGBS-AA,Narayanaswamy,2020.0,Narayanaswamy_2020.0,"India (Bengaluru, Karnataka) – materials & specimens; long-term (Series 2) retesting at Univ. of Bath, UK",25.0,17.0,55.0,3.0,,34.4,20.2,14.2,,,,,,,,,"Fly Ash (FA, from Raichur Thermal Power Plant)",Fly Ash,15.0,,,1.46,,Alkaline,Alkaline,NaOH,12.0,,0.67,0.67,,,10.0,,,28.0,"Heat-cured at 80 °C for 3 days (72 h), then air-dried in laboratory (≥28 days before initial test)",N/A (no specific compression-test code cited; BS EN 1996:2005 used only for fk prediction; BS EN 772-1:2011 shape factor for normalisation),,,11.5,,11.5,UCS – 28d (MPa),
151,SFA10,Silva,2015.0,Silva_2015.0,Portugal (Guimarães),4.0,,,,"GRS, non-plastic",28.0,,,,,,,,,,,Fly Ash (Class F),Fly Ash,10.0,,,4.3,2.9,Alkaline,Alkaline,"NaOH + Na₂SiO₃ (combined, 2:1 vol.)",12.5,2.0,0.134,1.34,,,,2.0,1810.0,180.0,"Ambient/air, 20±2 °C",EN 772-1; EN 772-6; ASTM C1314-03b; EN 1052-3,8.8,,,,8.8,UCS – Dry (MPa),5.5
152,SFA15,Silva,2015.0,Silva_2015.0,Portugal (Guimarães),4.0,,,,"GRS, non-plastic",28.0,,,,,,,,,,,Fly Ash (Class F),Fly Ash,15.0,,,4.3,2.9,Alkaline,Alkaline,"NaOH + Na₂SiO₃ (combined, 2:1 vol.)",12.5,2.0,0.137,0.91,,,,2.0,1854.0,180.0,"Ambient/air, 20±2 °C",EN 772-1; EN 772-6; ASTM C1314-03b; EN 1052-3,12.0,,,,12.0,UCS – Dry (MPa),6.5
153,2 MPa,Nassar,2025.0,Nassar_2025.0,France,23.2,23.2,50.9,2.7,,36.0,26.0,10.0,,,,,,,,,,,0.0,,0.0,,,,None/NA,,,,,,,0.0,18.0,2.0,1740.0,10.0,Ambient condition 20°C and 50% RH,NF EN ISO 17892-4; NF EN ISO 17892-12; NF EN 17542-3; NF EN 12504-4,1.72,,,,1.72,UCS – Dry (MPa),
154,4 MPa,Nassar,2025.0,Nassar_2025.0,France,23.2,23.2,50.9,2.7,,36.0,26.0,10.0,,,,,,,,,,,0.0,,0.0,,,,None/NA,,,,,,,0.0,18.0,4.0,1770.0,10.0,Ambient condition 20°C and 50% RH,NF EN ISO 17892-4; NF EN ISO 17892-12; NF EN 17542-3; NF EN 12504-4,2.11,,,,2.11,UCS – Dry (MPa),
155,6 MPa,Nassar,2025.0,Nassar_2025.0,France,23.2,23.2,50.9,2.7,,36.0,26.0,10.0,,,,,,,,,,,0.0,,0.0,,,,None/NA,,,,,,,0.0,18.0,6.0,1860.0,10.0,Ambient condition 20°C and 50% RH,NF EN ISO 17892-4; NF EN ISO 17892-12; NF EN 17542-3; NF EN 12504-4,2.99,,,,2.99,UCS – Dry (MPa),
156,10 MPa,Nassar,2025.0,Nassar_2025.0,France,23.2,23.2,50.9,2.7,,36.0,26.0,10.0,,,,,,,,,,,0.0,,0.0,,,,None/NA,,,,,,,0.0,18.0,10.0,1890.0,10.0,Ambient condition 20°C and 50% RH,NF EN ISO 17892-4; NF EN ISO 17892-12; NF EN 17542-3; NF EN 12504-4,3.29,,,,3.29,UCS – Dry (MPa),
157,BL05,Nassar,2025.0,Nassar_2025.0,France,23.2,23.2,50.9,2.7,,36.0,26.0,10.0,,,,,,,,,,,0.0,,0.0,,,,None/NA,,,,,,,0.0,18.0,4.0,1650.0,10.0,Ambient condition 20°C and 50% RH,NF EN ISO 17892-4; NF EN ISO 17892-12; NF EN 17542-3; NF EN 12504-4,3.27,,,,3.27,UCS – Dry (MPa),
158,BC05,Nassar,2025.0,Nassar_2025.0,France,23.2,23.2,50.9,2.7,,36.0,26.0,10.0,,,,,,,,,,,0.0,,0.0,,,,None/NA,,,,,,,0.0,18.0,4.0,1680.0,10.0,Ambient condition 20°C and 50% RH,NF EN ISO 17892-4; NF EN ISO 17892-12; NF EN 17542-3; NF EN 12504-4,3.41,,,,3.41,UCS – Dry (MPa),
159,BB05,Nassar,2025.0,Nassar_2025.0,France,23.2,23.2,50.9,2.7,,36.0,26.0,10.0,,,,,,,,,,,0.0,,0.0,,,,None/NA,,,,,,,0.0,18.0,4.0,1680.0,10.0,Ambient condition 20°C and 50% RH,NF EN ISO 17892-4; NF EN ISO 17892-12; NF EN 17542-3; NF EN 12504-4,3.49,,,,3.49,UCS – Dry (MPa),
160,BL1,Nassar,2025.0,Nassar_2025.0,France,23.2,23.2,50.9,2.7,,36.0,26.0,10.0,,,,,,,,,,,0.0,,0.0,,,,None/NA,,,,,,,0.0,18.0,4.0,1610.0,10.0,Ambient condition 20°C and 50% RH,NF EN ISO 17892-4; NF EN ISO 17892-12; NF EN 17542-3; NF EN 12504-4,2.95,,,,2.95,UCS – Dry (MPa),
161,BC1,Nassar,2025.0,Nassar_2025.0,France,23.2,23.2,50.9,2.7,,36.0,26.0,10.0,,,,,,,,,,,0.0,,0.0,,,,None/NA,,,,,,,0.0,18.0,4.0,1600.0,10.0,Ambient condition 20°C and 50% RH,NF EN ISO 17892-4; NF EN ISO 17892-12; NF EN 17542-3; NF EN 12504-4,2.66,,,,2.66,UCS – Dry (MPa),
162,BB1,Nassar,2025.0,Nassar_2025.0,France,23.2,23.2,50.9,2.7,,36.0,26.0,10.0,,,,,,,,,,,0.0,,0.0,,,,None/NA,,,,,,,0.0,18.0,4.0,1630.0,10.0,Ambient condition 20°C and 50% RH,NF EN ISO 17892-4; NF EN ISO 17892-12; NF EN 17542-3; NF EN 12504-4,2.43,,,,2.43,UCS – Dry (MPa),
163,BG2%,Nassar,2025.0,Nassar_2025.0,France,23.2,23.2,50.9,2.7,,36.0,26.0,10.0,,,,,,,,,,,0.0,,0.0,,,Alkaline,Alkaline,Na₂CO₃ (powder),,,,,,0.0,18.0,,1670.0,10.0,Oven for 10 days at 40 °C,NF EN ISO 17892-4; NF EN ISO 17892-12; NF EN 17542-3; NF EN 12504-4,3.27,,,,3.27,UCS – Dry (MPa),
164,BG4%,Nassar,2025.0,Nassar_2025.0,France,23.2,23.2,50.9,2.7,,36.0,26.0,10.0,,,,,,,,,,,0.0,,0.0,,,Alkaline,Alkaline,Na₂CO₃ (powder),,,,,,0.0,18.0,,1720.0,10.0,Oven for 10 days at 40 °C,NF EN ISO 17892-4; NF EN ISO 17892-12; NF EN 17542-3; NF EN 12504-4,3.95,,,,3.95,UCS – Dry (MPa),
165,BG6%,Nassar,2025.0,Nassar_2025.0,France,23.2,23.2,50.9,2.7,,36.0,26.0,10.0,,,,,,,,,,,0.0,,0.0,,,Alkaline,Alkaline,Na₂CO₃ (powder),,,,,,0.0,18.0,,1810.0,10.0,Oven for 10 days at 40 °C,NF EN ISO 17892-4; NF EN ISO 17892-12; NF EN 17542-3; NF EN 12504-4,3.87,,,,3.87,UCS – Dry (MPa),
240,GP0,Char,2025.0,Char_2025.0,"Tafilalet region (Errachidia / Qsar Ben Omar, Tinjdad), Morocco",,,,,,28.0,21.0,7.0,,,,,,,,,None (unstabilized control),Other,0.0,,,,,N/A (no activator),None/NA,None (plain water only),,,,,,0.0,15.0,,,28.0,"Ambient air-drying, 27 degC +/-2 degC, RH 38% +/-5%, 28 days",Moroccan Decree 2-12-666 (mechanical); NF P94-056/057 (granulometry); NM 13.1.007 (Atterberg),,,1.8,,1.8,UCS – 28d (MPa),11.4
241,GPP1,Char,2025.0,Char_2025.0,"Tafilalet region (Errachidia / Qsar Ben Omar, Tinjdad), Morocco",,,,,,28.0,21.0,7.0,,,,,,,,,Pozzolan (volcanic),Natural Pozzolan,1.0,,,2.18,,Alkaline,Alkaline,NaOH + Na2SiO3 (combined solution),14.0,,,,,0.0,15.0,,,28.0,"Ambient air-drying, 27 degC +/-2 degC, RH 38% +/-5%, 28 days",Moroccan Decree 2-12-666 (mechanical); NF P94-056/057 (granulometry); NM 13.1.007 (Atterberg),,,2.0,,2.0,UCS – 28d (MPa),6.1
242,GPP2,Char,2025.0,Char_2025.0,"Tafilalet region (Errachidia / Qsar Ben Omar, Tinjdad), Morocco",,,,,,28.0,21.0,7.0,,,,,,,,,Pozzolan (volcanic),Natural Pozzolan,2.0,,,2.18,,Alkaline,Alkaline,NaOH + Na2SiO3 (combined solution),14.0,,,,,0.0,15.0,,,28.0,"Ambient air-drying, 27 degC +/-2 degC, RH 38% +/-5%, 28 days",Moroccan Decree 2-12-666 (mechanical); NF P94-056/057 (granulometry); NM 13.1.007 (Atterberg),,,4.3,,4.3,UCS – 28d (MPa),
243,GPP3,Char,2025.0,Char_2025.0,"Tafilalet region (Errachidia / Qsar Ben Omar, Tinjdad), Morocco",,,,,,28.0,21.0,7.0,,,,,,,,,Pozzolan (volcanic),Natural Pozzolan,3.0,,,2.18,,Alkaline,Alkaline,NaOH + Na2SiO3 (combined solution),14.0,,,,,0.0,15.0,,,28.0,"Ambient air-drying, 27 degC +/-2 degC, RH 38% +/-5%, 28 days",Moroccan Decree 2-12-666 (mechanical); NF P94-056/057 (granulometry); NM 13.1.007 (Atterberg),,,6.8,,6.8,UCS – 28d (MPa),
244,GPP4,Char,2025.0,Char_2025.0,"Tafilalet region (Errachidia / Qsar Ben Omar, Tinjdad), Morocco",,,,,,28.0,21.0,7.0,,,,,,,,,Pozzolan (volcanic),Natural Pozzolan,4.0,,,2.18,,Alkaline,Alkaline,NaOH + Na2SiO3 (combined solution),14.0,,,,,0.0,15.0,,,28.0,"Ambient air-drying, 27 degC +/-2 degC, RH 38% +/-5%, 28 days",Moroccan Decree 2-12-666 (mechanical); NF P94-056/057 (granulometry); NM 13.1.007 (Atterberg),,,9.3,,9.3,UCS – 28d (MPa),
245,GPP5,Char,2025.0,Char_2025.0,"Tafilalet region (Errachidia / Qsar Ben Omar, Tinjdad), Morocco",,,,,,28.0,21.0,7.0,,,,,,,,,Pozzolan (volcanic),Natural Pozzolan,5.0,,,2.18,,Alkaline,Alkaline,NaOH + Na2SiO3 (combined solution),14.0,,,,,0.0,15.0,,,28.0,"Ambient air-drying, 27 degC +/-2 degC, RH 38% +/-5%, 28 days",Moroccan Decree 2-12-666 (mechanical); NF P94-056/057 (granulometry); NM 13.1.007 (Atterberg),,,12.5,,12.5,UCS – 28d (MPa),3.7
246,GPP6,Char,2025.0,Char_2025.0,"Tafilalet region (Errachidia / Qsar Ben Omar, Tinjdad), Morocco",,,,,,28.0,21.0,7.0,,,,,,,,,Pozzolan (volcanic),Natural Pozzolan,6.0,,,2.18,,Alkaline,Alkaline,NaOH + Na2SiO3 (combined solution),14.0,,,,,0.0,15.0,,,28.0,"Ambient air-drying, 27 degC +/-2 degC, RH 38% +/-5%, 28 days",Moroccan Decree 2-12-666 (mechanical); NF P94-056/057 (granulometry); NM 13.1.007 (Atterberg),,,16.3,,16.3,UCS – 28d (MPa),
247,GPP7,Char,2025.0,Char_2025.0,"Tafilalet region (Errachidia / Qsar Ben Omar, Tinjdad), Morocco",,,,,,28.0,21.0,7.0,,,,,,,,,Pozzolan (volcanic),Natural Pozzolan,7.0,,,2.18,,Alkaline,Alkaline,NaOH + Na2SiO3 (combined solution),14.0,,,,,0.0,15.0,,,28.0,"Ambient air-drying, 27 degC +/-2 degC, RH 38% +/-5%, 28 days",Moroccan Decree 2-12-666 (mechanical); NF P94-056/057 (granulometry); NM 13.1.007 (Atterberg),,,19.8,,19.8,UCS – 28d (MPa),
248,GPP8,Char,2025.0,Char_2025.0,"Tafilalet region (Errachidia / Qsar Ben Omar, Tinjdad), Morocco",,,,,,28.0,21.0,7.0,,,,,,,,,Pozzolan (volcanic),Natural Pozzolan,8.0,,,2.18,,Alkaline,Alkaline,NaOH + Na2SiO3 (combined solution),14.0,,,,,0.0,15.0,,,28.0,"Ambient air-drying, 27 degC +/-2 degC, RH 38% +/-5%, 28 days",Moroccan Decree 2-12-666 (mechanical); NF P94-056/057 (granulometry); NM 13.1.007 (Atterberg),,,22.8,,22.8,UCS – 28d (MPa),
249,GPP9,Char,2025.0,Char_2025.0,"Tafilalet region (Errachidia / Qsar Ben Omar, Tinjdad), Morocco",,,,,,28.0,21.0,7.0,,,,,,,,,Pozzolan (volcanic),Natural Pozzolan,9.0,,,2.18,,Alkaline,Alkaline,NaOH + Na2SiO3 (combined solution),14.0,,,,,0.0,15.0,,,28.0,"Ambient air-drying, 27 degC +/-2 degC, RH 38% +/-5%, 28 days",Moroccan Decree 2-12-666 (mechanical); NF P94-056/057 (granulometry); NM 13.1.007 (Atterberg),,,24.7,,24.7,UCS – 28d (MPa),
250,GPP10,Char,2025.0,Char_2025.0,"Tafilalet region (Errachidia / Qsar Ben Omar, Tinjdad), Morocco",,,,,,28.0,21.0,7.0,,,,,,,,,Pozzolan (volcanic),Natural Pozzolan,10.0,,,2.18,,Alkaline,Alkaline,NaOH + Na2SiO3 (combined solution),14.0,,,,,0.0,15.0,,,28.0,"Ambient air-drying, 27 degC +/-2 degC, RH 38% +/-5%, 28 days",Moroccan Decree 2-12-666 (mechanical); NF P94-056/057 (granulometry); NM 13.1.007 (Atterberg),,,26.0,,26.0,UCS – 28d (MPa),3.7
251,GPS1,Char,2025.0,Char_2025.0,"Tafilalet region (Errachidia / Qsar Ben Omar, Tinjdad), Morocco",,,,,,28.0,21.0,7.0,,,,,,,,,Sandstone,Other,1.0,,,1.94,,Alkaline,Alkaline,NaOH + Na2SiO3 (combined solution),14.0,,,,,0.0,15.0,,,28.0,"Ambient air-drying, 27 degC +/-2 degC, RH 38% +/-5%, 28 days",Moroccan Decree 2-12-666 (mechanical); NF P94-056/057 (granulometry); NM 13.1.007 (Atterberg),,,2.0,,2.0,UCS – 28d (MPa),7.65
252,GPS2,Char,2025.0,Char_2025.0,"Tafilalet region (Errachidia / Qsar Ben Omar, Tinjdad), Morocco",,,,,,28.0,21.0,7.0,,,,,,,,,Sandstone,Other,2.0,,,1.94,,Alkaline,Alkaline,NaOH + Na2SiO3 (combined solution),14.0,,,,,0.0,15.0,,,28.0,"Ambient air-drying, 27 degC +/-2 degC, RH 38% +/-5%, 28 days",Moroccan Decree 2-12-666 (mechanical); NF P94-056/057 (granulometry); NM 13.1.007 (Atterberg),,,2.8,,2.8,UCS – 28d (MPa),
253,GPS3,Char,2025.0,Char_2025.0,"Tafilalet region (Errachidia / Qsar Ben Omar, Tinjdad), Morocco",,,,,,28.0,21.0,7.0,,,,,,,,,Sandstone,Other,3.0,,,1.94,,Alkaline,Alkaline,NaOH + Na2SiO3 (combined solution),14.0,,,,,0.0,15.0,,,28.0,"Ambient air-drying, 27 degC +/-2 degC, RH 38% +/-5%, 28 days",Moroccan Decree 2-12-666 (mechanical); NF P94-056/057 (granulometry); NM 13.1.007 (Atterberg),,,3.8,,3.8,UCS – 28d (MPa),
254,GPS4,Char,2025.0,Char_2025.0,"Tafilalet region (Errachidia / Qsar Ben Omar, Tinjdad), Morocco",,,,,,28.0,21.0,7.0,,,,,,,,,Sandstone,Other,4.0,,,1.94,,Alkaline,Alkaline,NaOH + Na2SiO3 (combined solution),14.0,,,,,0.0,15.0,,,28.0,"Ambient air-drying, 27 degC +/-2 degC, RH 38% +/-5%, 28 days",Moroccan Decree 2-12-666 (mechanical); NF P94-056/057 (granulometry); NM 13.1.007 (Atterberg),,,5.0,,5.0,UCS – 28d (MPa),
255,GPS5,Char,2025.0,Char_2025.0,"Tafilalet region (Errachidia / Qsar Ben Omar, Tinjdad), Morocco",,,,,,28.0,21.0,7.0,,,,,,,,,Sandstone,Other,5.0,,,1.94,,Alkaline,Alkaline,NaOH + Na2SiO3 (combined solution),14.0,,,,,0.0,15.0,,,28.0,"Ambient air-drying, 27 degC +/-2 degC, RH 38% +/-5%, 28 days",Moroccan Decree 2-12-666 (mechanical); NF P94-056/057 (granulometry); NM 13.1.007 (Atterberg),,,6.7,,6.7,UCS – 28d (MPa),6.2
256,GPS6,Char,2025.0,Char_2025.0,"Tafilalet region (Errachidia / Qsar Ben Omar, Tinjdad), Morocco",,,,,,28.0,21.0,7.0,,,,,,,,,Sandstone,Other,6.0,,,1.94,,Alkaline,Alkaline,NaOH + Na2SiO3 (combined solution),14.0,,,,,0.0,15.0,,,28.0,"Ambient air-drying, 27 degC +/-2 degC, RH 38% +/-5%, 28 days",Moroccan Decree 2-12-666 (mechanical); NF P94-056/057 (granulometry); NM 13.1.007 (Atterberg),,,8.6,,8.6,UCS – 28d (MPa),
257,GPS7,Char,2025.0,Char_2025.0,"Tafilalet region (Errachidia / Qsar Ben Omar, Tinjdad), Morocco",,,,,,28.0,21.0,7.0,,,,,,,,,Sandstone,Other,7.0,,,1.94,,Alkaline,Alkaline,NaOH + Na2SiO3 (combined solution),14.0,,,,,0.0,15.0,,,28.0,"Ambient air-drying, 27 degC +/-2 degC, RH 38% +/-5%, 28 days",Moroccan Decree 2-12-666 (mechanical); NF P94-056/057 (granulometry); NM 13.1.007 (Atterberg),,,10.2,,10.2,UCS – 28d (MPa),
258,GPS8,Char,2025.0,Char_2025.0,"Tafilalet region (Errachidia / Qsar Ben Omar, Tinjdad), Morocco",,,,,,28.0,21.0,7.0,,,,,,,,,Sandstone,Other,8.0,,,1.94,,Alkaline,Alkaline,NaOH + Na2SiO3 (combined solution),14.0,,,,,0.0,15.0,,,28.0,"Ambient air-drying, 27 degC +/-2 degC, RH 38% +/-5%, 28 days",Moroccan Decree 2-12-666 (mechanical); NF P94-056/057 (granulometry); NM 13.1.007 (Atterberg),,,11.8,,11.8,UCS – 28d (MPa),
259,GPS9,Char,2025.0,Char_2025.0,"Tafilalet region (Errachidia / Qsar Ben Omar, Tinjdad), Morocco",,,,,,28.0,21.0,7.0,,,,,,,,,Sandstone,Other,9.0,,,1.94,,Alkaline,Alkaline,NaOH + Na2SiO3 (combined solution),14.0,,,,,0.0,15.0,,,28.0,"Ambient air-drying, 27 degC +/-2 degC, RH 38% +/-5%, 28 days",Moroccan Decree 2-12-666 (mechanical); NF P94-056/057 (granulometry); NM 13.1.007 (Atterberg),,,13.0,,13.0,UCS – 28d (MPa),
260,GPS10,Char,2025.0,Char_2025.0,"Tafilalet region (Errachidia / Qsar Ben Omar, Tinjdad), Morocco",,,,,,28.0,21.0,7.0,,,,,,,,,Sandstone,Other,10.0,,,1.94,,Alkaline,Alkaline,NaOH + Na2SiO3 (combined solution),14.0,,,,,0.0,15.0,,,28.0,"Ambient air-drying, 27 degC +/-2 degC, RH 38% +/-5%, 28 days",Moroccan Decree 2-12-666 (mechanical); NF P94-056/057 (granulometry); NM 13.1.007 (Atterberg),,,13.7,,13.7,UCS – 28d (MPa),4.65
261,GPK1,Char,2025.0,Char_2025.0,"Tafilalet region (Errachidia / Qsar Ben Omar, Tinjdad), Morocco",,,,,,28.0,21.0,7.0,,,,,,,,,"Kaolin (natural, uncalcined)",Other,1.0,,,23.02,,Alkaline,Alkaline,NaOH + Na2SiO3 (combined solution),14.0,,,,,0.0,15.0,,,28.0,"Ambient air-drying, 27 degC +/-2 degC, RH 38% +/-5%, 28 days",Moroccan Decree 2-12-666 (mechanical); NF P94-056/057 (granulometry); NM 13.1.007 (Atterberg),,,2.3,,2.3,UCS – 28d (MPa),6.9
262,GPK2,Char,2025.0,Char_2025.0,"Tafilalet region (Errachidia / Qsar Ben Omar, Tinjdad), Morocco",,,,,,28.0,21.0,7.0,,,,,,,,,"Kaolin (natural, uncalcined)",Other,2.0,,,23.02,,Alkaline,Alkaline,NaOH + Na2SiO3 (combined solution),14.0,,,,,0.0,15.0,,,28.0,"Ambient air-drying, 27 degC +/-2 degC, RH 38% +/-5%, 28 days",Moroccan Decree 2-12-666 (mechanical); NF P94-056/057 (granulometry); NM 13.1.007 (Atterberg),,,3.0,,3.0,UCS – 28d (MPa),
263,GPK3,Char,2025.0,Char_2025.0,"Tafilalet region (Errachidia / Qsar Ben Omar, Tinjdad), Morocco",,,,,,28.0,21.0,7.0,,,,,,,,,"Kaolin (natural, uncalcined)",Other,3.0,,,23.02,,Alkaline,Alkaline,NaOH + Na2SiO3 (combined solution),14.0,,,,,0.0,15.0,,,28.0,"Ambient air-drying, 27 degC +/-2 degC, RH 38% +/-5%, 28 days",Moroccan Decree 2-12-666 (mechanical); NF P94-056/057 (granulometry); NM 13.1.007 (Atterberg),,,3.8,,3.8,UCS – 28d (MPa),
264,GPK4,Char,2025.0,Char_2025.0,"Tafilalet region (Errachidia / Qsar Ben Omar, Tinjdad), Morocco",,,,,,28.0,21.0,7.0,,,,,,,,,"Kaolin (natural, uncalcined)",Other,4.0,,,23.02,,Alkaline,Alkaline,NaOH + Na2SiO3 (combined solution),14.0,,,,,0.0,15.0,,,28.0,"Ambient air-drying, 27 degC +/-2 degC, RH 38% +/-5%, 28 days",Moroccan Decree 2-12-666 (mechanical); NF P94-056/057 (granulometry); NM 13.1.007 (Atterberg),,,5.5,,5.5,UCS – 28d (MPa),
265,GPK5,Char,2025.0,Char_2025.0,"Tafilalet region (Errachidia / Qsar Ben Omar, Tinjdad), Morocco",,,,,,28.0,21.0,7.0,,,,,,,,,"Kaolin (natural, uncalcined)",Other,5.0,,,23.02,,Alkaline,Alkaline,NaOH + Na2SiO3 (combined solution),14.0,,,,,0.0,15.0,,,28.0,"Ambient air-drying, 27 degC +/-2 degC, RH 38% +/-5%, 28 days",Moroccan Decree 2-12-666 (mechanical); NF P94-056/057 (granulometry); NM 13.1.007 (Atterberg),,,7.3,,7.3,UCS – 28d (MPa),4.5
266,GPK6,Char,2025.0,Char_2025.0,"Tafilalet region (Errachidia / Qsar Ben Omar, Tinjdad), Morocco",,,,,,28.0,21.0,7.0,,,,,,,,,"Kaolin (natural, uncalcined)",Other,6.0,,,23.02,,Alkaline,Alkaline,NaOH + Na2SiO3 (combined solution),14.0,,,,,0.0,15.0,,,28.0,"Ambient air-drying, 27 degC +/-2 degC, RH 38% +/-5%, 28 days",Moroccan Decree 2-12-666 (mechanical); NF P94-056/057 (granulometry); NM 13.1.007 (Atterberg),,,9.8,,9.8,UCS – 28d (MPa),
267,GPK7,Char,2025.0,Char_2025.0,"Tafilalet region (Errachidia / Qsar Ben Omar, Tinjdad), Morocco",,,,,,28.0,21.0,7.0,,,,,,,,,"Kaolin (natural, uncalcined)",Other,7.0,,,23.02,,Alkaline,Alkaline,NaOH + Na2SiO3 (combined solution),14.0,,,,,0.0,15.0,,,28.0,"Ambient air-drying, 27 degC +/-2 degC, RH 38% +/-5%, 28 days",Moroccan Decree 2-12-666 (mechanical); NF P94-056/057 (granulometry); NM 13.1.007 (Atterberg),,,13.0,,13.0,UCS – 28d (MPa),
268,GPK8,Char,2025.0,Char_2025.0,"Tafilalet region (Errachidia / Qsar Ben Omar, Tinjdad), Morocco",,,,,,28.0,21.0,7.0,,,,,,,,,"Kaolin (natural, uncalcined)",Other,8.0,,,23.02,,Alkaline,Alkaline,NaOH + Na2SiO3 (combined solution),14.0,,,,,0.0,15.0,,,28.0,"Ambient air-drying, 27 degC +/-2 degC, RH 38% +/-5%, 28 days",Moroccan Decree 2-12-666 (mechanical); NF P94-056/057 (granulometry); NM 13.1.007 (Atterberg),,,15.3,,15.3,UCS – 28d (MPa),
269,GPK9,Char,2025.0,Char_2025.0,"Tafilalet region (Errachidia / Qsar Ben Omar, Tinjdad), Morocco",,,,,,28.0,21.0,7.0,,,,,,,,,"Kaolin (natural, uncalcined)",Other,9.0,,,23.02,,Alkaline,Alkaline,NaOH + Na2SiO3 (combined solution),14.0,,,,,0.0,15.0,,,28.0,"Ambient air-drying, 27 degC +/-2 degC, RH 38% +/-5%, 28 days",Moroccan Decree 2-12-666 (mechanical); NF P94-056/057 (granulometry); NM 13.1.007 (Atterberg),,,17.2,,17.2,UCS – 28d (MPa),
270,GPK10,Char,2025.0,Char_2025.0,"Tafilalet region (Errachidia / Qsar Ben Omar, Tinjdad), Morocco",,,,,,28.0,21.0,7.0,,,,,,,,,"Kaolin (natural, uncalcined)",Other,10.0,,,23.02,,Alkaline,Alkaline,NaOH + Na2SiO3 (combined solution),14.0,,,,,0.0,15.0,,,28.0,"Ambient air-drying, 27 degC +/-2 degC, RH 38% +/-5%, 28 days",Moroccan Decree 2-12-666 (mechanical); NF P94-056/057 (granulometry); NM 13.1.007 (Atterberg),,,18.5,,18.5,UCS – 28d (MPa),4.4
271,GPC1,Char,2025.0,Char_2025.0,"Tafilalet region (Errachidia / Qsar Ben Omar, Tinjdad), Morocco",,,,,,28.0,21.0,7.0,,,,,,,,,Limestone,Other,1.0,,,4.92,,Alkaline,Alkaline,NaOH + Na2SiO3 (combined solution),14.0,,,,,0.0,15.0,,,28.0,"Ambient air-drying, 27 degC +/-2 degC, RH 38% +/-5%, 28 days",Moroccan Decree 2-12-666 (mechanical); NF P94-056/057 (granulometry); NM 13.1.007 (Atterberg),,,2.3,,2.3,UCS – 28d (MPa),8.15
272,GPC2,Char,2025.0,Char_2025.0,"Tafilalet region (Errachidia / Qsar Ben Omar, Tinjdad), Morocco",,,,,,28.0,21.0,7.0,,,,,,,,,Limestone,Other,2.0,,,4.92,,Alkaline,Alkaline,NaOH + Na2SiO3 (combined solution),14.0,,,,,0.0,15.0,,,28.0,"Ambient air-drying, 27 degC +/-2 degC, RH 38% +/-5%, 28 days",Moroccan Decree 2-12-666 (mechanical); NF P94-056/057 (granulometry); NM 13.1.007 (Atterberg),,,3.0,,3.0,UCS – 28d (MPa),
273,GPC3,Char,2025.0,Char_2025.0,"Tafilalet region (Errachidia / Qsar Ben Omar, Tinjdad), Morocco",,,,,,28.0,21.0,7.0,,,,,,,,,Limestone,Other,3.0,,,4.92,,Alkaline,Alkaline,NaOH + Na2SiO3 (combined solution),14.0,,,,,0.0,15.0,,,28.0,"Ambient air-drying, 27 degC +/-2 degC, RH 38% +/-5%, 28 days",Moroccan Decree 2-12-666 (mechanical); NF P94-056/057 (granulometry); NM 13.1.007 (Atterberg),,,4.2,,4.2,UCS – 28d (MPa),
274,GPC4,Char,2025.0,Char_2025.0,"Tafilalet region (Errachidia / Qsar Ben Omar, Tinjdad), Morocco",,,,,,28.0,21.0,7.0,,,,,,,,,Limestone,Other,4.0,,,4.92,,Alkaline,Alkaline,NaOH + Na2SiO3 (combined solution),14.0,,,,,0.0,15.0,,,28.0,"Ambient air-drying, 27 degC +/-2 degC, RH 38% +/-5%, 28 days",Moroccan Decree 2-12-666 (mechanical); NF P94-056/057 (granulometry); NM 13.1.007 (Atterberg),,,5.7,,5.7,UCS – 28d (MPa),
275,GPC5,Char,2025.0,Char_2025.0,"Tafilalet region (Errachidia / Qsar Ben Omar, Tinjdad), Morocco",,,,,,28.0,21.0,7.0,,,,,,,,,Limestone,Other,5.0,,,4.92,,Alkaline,Alkaline,NaOH + Na2SiO3 (combined solution),14.0,,,,,0.0,15.0,,,28.0,"Ambient air-drying, 27 degC +/-2 degC, RH 38% +/-5%, 28 days",Moroccan Decree 2-12-666 (mechanical); NF P94-056/057 (granulometry); NM 13.1.007 (Atterberg),,,7.2,,7.2,UCS – 28d (MPa),7.0
276,GPC6,Char,2025.0,Char_2025.0,"Tafilalet region (Errachidia / Qsar Ben Omar, Tinjdad), Morocco",,,,,,28.0,21.0,7.0,,,,,,,,,Limestone,Other,6.0,,,4.92,,Alkaline,Alkaline,NaOH + Na2SiO3 (combined solution),14.0,,,,,0.0,15.0,,,28.0,"Ambient air-drying, 27 degC +/-2 degC, RH 38% +/-5%, 28 days",Moroccan Decree 2-12-666 (mechanical); NF P94-056/057 (granulometry); NM 13.1.007 (Atterberg),,,9.0,,9.0,UCS – 28d (MPa),
277,GPC7,Char,2025.0,Char_2025.0,"Tafilalet region (Errachidia / Qsar Ben Omar, Tinjdad), Morocco",,,,,,28.0,21.0,7.0,,,,,,,,,Limestone,Other,7.0,,,4.92,,Alkaline,Alkaline,NaOH + Na2SiO3 (combined solution),14.0,,,,,0.0,15.0,,,28.0,"Ambient air-drying, 27 degC +/-2 degC, RH 38% +/-5%, 28 days",Moroccan Decree 2-12-666 (mechanical); NF P94-056/057 (granulometry); NM 13.1.007 (Atterberg),,,10.7,,10.7,UCS – 28d (MPa),
278,GPC8,Char,2025.0,Char_2025.0,"Tafilalet region (Errachidia / Qsar Ben Omar, Tinjdad), Morocco",,,,,,28.0,21.0,7.0,,,,,,,,,Limestone,Other,8.0,,,4.92,,Alkaline,Alkaline,NaOH + Na2SiO3 (combined solution),14.0,,,,,0.0,15.0,,,28.0,"Ambient air-drying, 27 degC +/-2 degC, RH 38% +/-5%, 28 days",Moroccan Decree 2-12-666 (mechanical); NF P94-056/057 (granulometry); NM 13.1.007 (Atterberg),,,12.2,,12.2,UCS – 28d (MPa),
279,GPC9,Char,2025.0,Char_2025.0,"Tafilalet region (Errachidia / Qsar Ben Omar, Tinjdad), Morocco",,,,,,28.0,21.0,7.0,,,,,,,,,Limestone,Other,9.0,,,4.92,,Alkaline,Alkaline,NaOH + Na2SiO3 (combined solution),14.0,,,,,0.0,15.0,,,28.0,"Ambient air-drying, 27 degC +/-2 degC, RH 38% +/-5%, 28 days",Moroccan Decree 2-12-666 (mechanical); NF P94-056/057 (granulometry); NM 13.1.007 (Atterberg),,,13.0,,13.0,UCS – 28d (MPa),
280,GPC10,Char,2025.0,Char_2025.0,"Tafilalet region (Errachidia / Qsar Ben Omar, Tinjdad), Morocco",,,,,,28.0,21.0,7.0,,,,,,,,,Limestone,Other,10.0,,,4.92,,Alkaline,Alkaline,NaOH + Na2SiO3 (combined solution),14.0,,,,,0.0,15.0,,,28.0,"Ambient air-drying, 27 degC +/-2 degC, RH 38% +/-5%, 28 days",Moroccan Decree 2-12-666 (mechanical); NF P94-056/057 (granulometry); NM 13.1.007 (Atterberg),,,13.7,,13.7,UCS – 28d (MPa),5.4
281,CL,Hany,2025.0,Hany_2025.0,Egypt (Cairo),,,,,Sandy soil,,,,,,,,,,,,,,,,,,,,None/NA,,,,,,Cement,10.0,,,1995.0,,,,9.89,,,,9.89,UCS – Dry (MPa),
282,GGBS100,Hany,2025.0,Hany_2025.0,Egypt (Cairo),,,,,Sandy soil,,,,,,,,,,,,GGBS (ground granulated blast furnace slag),Slag (GGBS/GGBFS),10.0,,,,,Alkali-activated (specific activator not reported in this paper),Alkaline,,,,,,,0.0,,,1948.0,,,,9.31,,,,9.31,UCS – Dry (MPa),
283,GGBS-PF,Hany,2025.0,Hany_2025.0,Egypt (Cairo),,,,,Sandy soil,,,,,,,,,,,,GGBS (ground granulated blast furnace slag),Slag (GGBS/GGBFS),10.0,,,,,Alkali-activated (specific activator not reported in this paper),Alkaline,,,,,,,0.0,,,1700.0,,,,5.12,,,,5.12,UCS – Dry (MPa),
284,FA80,Hany,2025.0,Hany_2025.0,Egypt (Cairo),,,,,Sandy soil,,,,,,,,,,,,Fly ash (FA),Fly Ash,8.0,,,,,Alkali-activated (specific activator not reported in this paper),Alkaline,,,,,,Cement,2.0,,,1933.0,,,,9.3,,,,9.3,UCS – Dry (MPa),
285,FA80-PF,Hany,2025.0,Hany_2025.0,Egypt (Cairo),,,,,Sandy soil,,,,,,,,,,,,Fly ash (FA),Fly Ash,8.0,,,,,Alkali-activated (specific activator not reported in this paper),Alkaline,,,,,,Cement,2.0,,,1680.0,,,,7.51,,,,7.51,UCS – Dry (MPa),
286,CEB0-25C,Tchouateu Kamwa,2022.0,Tchouateu Kamwa_2022.0,"Littoral Region, Cameroon",32.8,32.7,21.6,13.3,"Silty clay (clay soil, CS)",70.4,53.9,16.5,,47.4,25.9,9.27,2.36,1.7,1.87,2.5,N/A (no pozzolana added),Natural Pozzolan,0.0,,,,,Acidic,Acidic,"Phosphoric acid solution (H3PO4, 10 mol/L)",,,,1.0,None (no conventional/cement stabilizer used),,,8.0,1550.0,28.0,"Sealed plastic bag, 25 °C, 7 days",ASTM C642-06 (water absorption); no formal standard cited for compressive/flexural tests,9.7,,,,9.7,UCS – Dry (MPa),11.64
287,CEB0-70C,Tchouateu Kamwa,2022.0,Tchouateu Kamwa_2022.0,"Littoral Region, Cameroon",32.8,32.7,21.6,13.3,"Silty clay (clay soil, CS)",70.4,53.9,16.5,,47.4,25.9,9.27,2.36,1.7,1.87,2.5,N/A (no pozzolana added),Natural Pozzolan,0.0,,,,,Acidic,Acidic,"Phosphoric acid solution (H3PO4, 10 mol/L)",,,,1.0,None (no conventional/cement stabilizer used),,,8.0,1520.0,28.0,"Sealed plastic bag, 25 °C 7 days then thermally activated at 70 °C for 48 h",ASTM C642-06 (water absorption); no formal standard cited for compressive/flexural tests,10.2,,,,10.2,UCS – Dry (MPa),11.82
288,CEB5-25C,Tchouateu Kamwa,2022.0,Tchouateu Kamwa_2022.0,"Littoral Region, Cameroon",32.8,32.7,21.6,13.3,"Silty clay (clay soil, CS)",70.4,53.9,16.5,,47.4,25.9,9.27,2.36,1.7,1.87,2.5,Pozzolana (PZ),Natural Pozzolan,4.6,,,3.03,8.6,Acidic,Acidic,"Phosphoric acid solution (H3PO4, 10 mol/L)",,,,0.8,None (no conventional/cement stabilizer used),,,8.0,1460.0,28.0,"Sealed plastic bag, 25 °C, 7 days",ASTM C642-06 (water absorption); no formal standard cited for compressive/flexural tests,12.8,,,,12.8,UCS – Dry (MPa),10.54
289,CEB5-70C,Tchouateu Kamwa,2022.0,Tchouateu Kamwa_2022.0,"Littoral Region, Cameroon",32.8,32.7,21.6,13.3,"Silty clay (clay soil, CS)",70.4,53.9,16.5,,47.4,25.9,9.27,2.36,1.7,1.87,2.5,Pozzolana (PZ),Natural Pozzolan,4.6,,,3.03,8.6,Acidic,Acidic,"Phosphoric acid solution (H3PO4, 10 mol/L)",,,,0.8,None (no conventional/cement stabilizer used),,,8.0,1430.0,28.0,"Sealed plastic bag, 25 °C 7 days then thermally activated at 70 °C for 48 h",ASTM C642-06 (water absorption); no formal standard cited for compressive/flexural tests,14.8,,,,14.8,UCS – Dry (MPa),11.7
290,CEB10-25C,Tchouateu Kamwa,2022.0,Tchouateu Kamwa_2022.0,"Littoral Region, Cameroon",32.8,32.7,21.6,13.3,"Silty clay (clay soil, CS)",70.4,53.9,16.5,,47.4,25.9,9.27,2.36,1.7,1.87,2.5,Pozzolana (PZ),Natural Pozzolan,9.4,,,3.03,8.6,Acidic,Acidic,"Phosphoric acid solution (H3PO4, 10 mol/L)",,,,0.8,None (no conventional/cement stabilizer used),,,8.0,1480.0,28.0,"Sealed plastic bag, 25 °C, 7 days",ASTM C642-06 (water absorption); no formal standard cited for compressive/flexural tests,14.1,,,,14.1,UCS – Dry (MPa),8.8
